Repository: KittyCAD/material-properties

## 🛠️ Units Directory 🛠️
When using our material library, reference the units directory below to know what units you are currently using.
*(All units are currently in English units, we will create an SI version in the future :gear:, or feel free to open a pr in the meantime :wink:)*

<table align="center" style="text-align: center">
  <tr>
    <th>Property</th>
    <th>JSON Key</th>
    <th>Units</th>
  </tr>
  <tr>
    <td>Density</td>
    <td>den</td>
    <td>lb/in^3</td>
  </tr>
  <tr>
    <td>Yield Strength</td>
    <td>yield_str</td>
    <td>psi</td>
  </tr>
  <tr>
    <td>Ultimate Strength</td>
    <td>ult_str</td>
    <td>psi</td>
  </tr>
  <tr>
    <td>Elongation</td>

File: materials/titanium.json
{
    "Pure": {
        "Grade_2": {
            "den": {
                "unit": {
                    "numerator": [
                        "pound"
                    ],
                    "denominator": [
                        "inches_cubed"
                    ]
                },
                "val": 0.163
            },
            "yield_str": {
                "unit": {
                    "numerator": [
                        "pound"
                    ],
                    "denominator": [
                        "inches_squared"
                    ]
                },
                "val": 40000
            },
            "ult_str": {
                "unit": {
                    "numerator": [
                        "pound"
                    ],
                    "denominator": [
                        "inches_squared"
                    ]
                },
                "val": 50000
            },
            "elongation": {
                "unit": null,
                "val": 0.2
            },
            "moe": {
                "unit": {
                    "numerator": [
                        "pound"
                    ],
                    "denominator": [
                        "inches_squared"
                    ]
                },
                "val": 14800000
            },
            "pr": {
                "unit": null,
                "val": 0.34
            }
        }
    },
    "Ti-5Al-2_5Sn": {
        "Annealed": {
            "den": {
                "unit": {
                    "numerator": [
                        "pound"
                    ],
                    "denominator": [
                        "inches_cubed"
                    ]
                },
                "val": 0.162
            },
            "yield_str": {
                "unit": {
                    "numerator": [
                        "pound"
                    ],
                    "denominator": [
                        "inches_squared"
                    ]
                },
                "val": 110000
            },
            "ult_str": {
                "unit": {
                    "numerator": [
                        "pound"
                    ],
                    "denominator": [
                        "inches_squared"
                    ]
                },
                "val": 115000
            },
            "elongation": {
                "unit": null,
                "val": 0.1
            },
            "moe": {
                "unit": {
                    "numerator": [
                        "pound"
                    ],
                    "denominator": [
                        "inches_squared"
                    ]
                },
                "val": 15500000
            },
            "pr": {
                "unit": null,
                "val": 0.31
            }
        }
    },
    "Ti-6Al-4V": {
        "Grade_5": {
            "den": {
                "unit": {
                    "numerator": [
                        "pound"
                    ],
                    "denominator": [
                        "inches_cubed"
                    ]
                },
                "val": 0.16
            },
            "yield_str": {
                "unit": {
                    "numerator": [
                        "pound"
                    ],
                    "denominator": [
                        "inches_squared"
                    ]
                },
                "val": 120000
            },
            "ult_str": {
                "unit": {
                    "numerator": [
                        "pound"
                    ],
                    "denominator": [
                        "inches_squared"
                    ]
                },
                "val": 130000
            },
            "elongation": {
                "unit": null,
                "val": 0.1
            },
            "moe": {
                "unit": {
                    "numerator": [
                        "pound"
                    ],
                    "denominator": [
                        "inches_squared"
                    ]
                },
                "val": 16000000
            },
            "pr": {
                "unit": null,
                "val": 0.31
            }
        }
    },
    "Ti-6Al-4V_ELI": {
        "Grade_23": {
            "den": {
                "unit": {
                    "numerator": [
                        "pound"
                    ],
                    "denominator": [
                        "inches_cubed"
                    ]
                },
                "val": 0.16
            },
            "yield_str": {
                "unit": {
                    "numerator": [
                        "pound"
                    ],
                    "denominator": [
                        "inches_squared"
                    ]
                },
                "val": 110000
            },
            "ult_str": {
                "unit": {
                    "numerator": [
                        "pound"
                    ],
                    "denominator": [
                        "inches_squared"
                    ]
                },
                "val": 120000
            },
            "elongation": {
                "unit": null,
                "val": 0.1
            },
            "moe": {
                "unit": {
                    "numerator": [
                        "pound"
                    ],
                    "denominator": [
                        "inches_squared"
                    ]
                },
                "val": 16500000
            },
            "pr": {
                "unit": null,
                "val": 0.31
            }
        }
    },
    "Ti-5-1-1-1": {
        "Grade_32": {
            "den": {
                "unit": {
                    "numerator": [
                        "pound"
                    ],
                    "denominator": [
                        "inches_cubed"
                    ]
                },
                "val": 0.16
            },
            "yield_str": {
                "unit": {
                    "numerator": [
                        "pound"
                    ],
                    "denominator": [
                        "inches_squared"
                    ]
                },
                "val": 85000
            },
            "ult_str": {
                "unit": {
                    "numerator": [
                        "pound"
                    ],
                    "denominator": [
                        "inches_squared"
                    ]
                },
                "val": 100000
            },
            "elongation": {
                "unit": null,
                "val": 0.1
            },
            "moe": {
                "unit": {
                    "numerator": [
                        "pound"
                    ],
                    "denominator": [
                        "inches_squared"
                    ]
                },
                "val": 16000000
            },
            "pr": {
                "unit": null,
                "val": 0.31
            }
        }
    }
}
