Repository: KittyCAD/material-properties

<div>
</div>

## 🛠️ Units Directory 🛠️
When using our material library, reference the units directory below to know what units you are currently using.
*(All units are currently in English units, we will create an SI version in the future :gear:, or feel free to open a pr in the meantime :wink:)*

<table align="center" style="text-align: center">
  <tr>
    <th>Property</th>
    <th>JSON Key</th>
    <th>Units</th>
  </tr>
  <tr>
    <td>Density</td>
    <td>den</td>
    <td>lb/in^3</td>
  </tr>
  <tr>
    <td>Yield Strength</td>
    <td>yield_str</td>
    <td>psi</td>
  </tr>
  <tr>
    <td>Ultimate Strength</td>
    <td>ult_str</td>
    <td>psi</td>
  </tr>
  <tr>
    <td>Elongation</td>
    <td>elongation</td>
    <td>% (unitless)</td>
  </tr>
  <tr>
    <td>Modulus of Elasticity</td>
    <td>moe</td>
    <td>psi</td>
  </tr>
  <tr>
    <td>Poisson's Ratio</td>
    <td>pr</td>
    <td>% (unitless)</td>
  </tr>
  <tr>
    <td>Maximum Service Temperature</td>
    <td>max_service_temp</td>
    <td>&degF</td>
  </tr>
  <tr>
    <td>Coefficient of Thermal Expansion</td>
    <td>coef_thermal_exp</td>
    <td>&#956in/in</td>
  </tr>
  <tr>
    <td>Minimum Extruder Temperature</td>
    <td>min_extrude_temp</td>
    <td>&degF</td>
  </tr>
  <tr>
    <td>Maximum Extruder Temperature</td>
    <td>max_extrude_temp</td>
    <td>&degF</td>
  </tr>
  <tr>
    <td>Minimum Bed Temperature</td>
    <td>min_bed_temp</td>
    <td>&degF</td>
  </tr>
  <tr>
    <td>Maximum Bed Temperature</td>
    <td>max_bed_temp</td>
    <td>&degF</td>
  </tr>
</table>

### 🛠️ Code Example 🛠️
Below is a Python example of how to use the library.

```
import json

with open('material-properties/carbonsteel.json') as aluminum_properties:
    aluminum = json.load(aluminum_properties)

AISI_1020_den = aluminum['AISI_1020']['hot']['den']
```

### 🛠️ Want to add more? 🛠️
This library is open to all. If you would like to make a change, open up a PR and we will review. If you are updating or adding a value, please include a reference.

File: 3dprinting.json
{
    "ABS": {
        "Default": {
            "ult_str": 5801,
            "max_service_temp": 208,
            "coef_thermal_exp": 50,
            "min_extrude_temp": 428,
            "max_extrude_temp": 482,
            "min_bed_temp": 203,
            "max_bed_temp": 230,
            "den": 0.038
        }
    },

    "PLA": {
        "Default": {
            "ult_str": 9427,
            "max_service_temp": 126,
            "coef_thermal_exp": 37.8,
            "min_extrude_temp": 356,
            "max_extrude_temp": 446,
            "min_bed_temp": 68,
            "max_bed_temp": 158,
            "den": 0.045,
            "elongation": 0.06
        }
    },

    "HIPS": {
        "Default": {
            "ult_str": 4641,
            "max_service_temp": 212,
            "coef_thermal_exp": 33,
            "min_extrude_temp": 446,
            "max_extrude_temp": 473,
            "min_bed_temp": 212,
            "max_bed_temp": 239,
            "den": 0.038
        }
    },

    "Nylon": {
        "Default": {
            "ult_str": 9065,
            "max_service_temp": 203,
            "coef_thermal_exp": 53,
            "min_extrude_temp": 428,
            "max_extrude_temp": 518,
            "min_bed_temp": 158,
            "max_bed_temp": 194,
            "den": 0.040
        }
    },

    "PETG": {
        "Default": {
            "ult_str": 7687,
            "max_service_temp": 163,
            "coef_thermal_exp": 33,
            "min_extrude_temp": 446,
            "max_extrude_temp": 482,
            "min_bed_temp": 167,
            "max_bed_temp": 194,
            "den": 0.044
        }
    },

    "ASA": {
        "Default": {
            "ult_str": 7977,
            "max_service_temp": 203,
            "coef_thermal_exp": 54,
            "min_extrude_temp": 455,
            "max_extrude_temp": 491,
            "min_bed_temp": 194,
            "max_bed_temp": 230,
            "den": 0.039
        }
    },

    "Polycarbonate": {
        "Default": {
            "ult_str": 10442,
            "max_service_temp": 250,
            "coef_thermal_exp": 38,
            "min_extrude_temp": 500,
            "max_extrude_temp": 590,
            "min_bed_temp": 176,
            "max_bed_temp": 248,
            "den": 0.043
        }
    }
}

File: aluminum.json
{
    "2014": {
        "T6": {
            "den": 0.101,
            "yield_str": 59000,
            "ult_str": 67000,
            "elongation": 0.07,
            "moe": 10500000,
            "pr": 0.33
        },

        "T651": {
            "den": 0.101,
            "yield_str": 59000,
            "ult_str": 67000,
            "elongation": 0.07,
            "moe": 10500000,
            "pr": 0.33 
        }
    },

    "2024": {
        "T4": {
            "den": 0.1,
            "yield_str": 40000,
            "ult_str": 62000,
            "elongation": 0.10,
            "moe": 10500000,
            "pr": 0.33
        }
    },

    "5052": {
        "H32": {
            "den": 0.097,
            "yield_str": 23000,
            "ult_str": 38000,
            "elongation": 0.09,
            "moe": 10100000,
            "pr": 0.33
        }
    },

    "5083": {
        "H116": {
            "den": 0.096,
            "yield_str": 31000,
            "ult_str": 44000,
            "elongation": 0.10,
            "moe": 10300000,
            "pr": 0.33
        },

        "H321": {
            "den": 0.096,
            "yield_str": 31000,
            "ult_str": 44000,
            "elongation": 0.10,
            "moe": 10300000,
            "pr": 0.33
        },

        "H32": {
            "den": 0.096,
            "yield_str": 31000,
            "ult_str": 56000,
            "elongation": 0.12,
            "moe": 10300000,
            "pr": 0.33
        }
    },

    "6061": {
        "T4": {
            "den": 0.098,
            "yield_str": 16000,
            "ult_str": 26000,
            "elongation": 0.16,
            "moe": 9900000,
            "pr": 0.33
        },

        "T6": {
            "den": 0.098,
            "yield_str": 35000,
            "ult_str": 38000,
            "elongation": 0.08,
            "moe": 10300000,
            "pr": 0.33
        }
    },

    "7075": {
        "T6": {
            "den": 0.101,
            "yield_str": 68000,
            "ult_str": 78000,
            "elongation": 0.06,
            "moe": 10300000,
            "pr": 0.33
        },

        "T651": {
            "den": 0.101,
            "yield_str": 68000,
            "ult_str": 78000,
            "elongation": 0.06,
            "moe": 10300000,
            "pr": 0.33
        }
    } 
}

File: carbonsteel.json
{
    "AISI_1020": {
        "Hot": {
            "den": 0.283,
            "yield_str": 32000,
            "ult_str": 50000,
            "elongation": 0.25,
            "moe": 29000000,
            "pr": 0.32
        },

        "Cold": {
            "den": 0.283,
            "yield_str": 60000,
            "ult_str": 70000,
            "elongation": 0.05,
            "moe": 29000000,
            "pr": 0.32
        },

        "Stress_rel": {
            "den": 0.283,
            "yield_str": 50000,
            "ult_str": 65000,
            "elongation": 0.10,
            "moe": 29000000,
            "pr": 0.32
        },

        "Annealed": {
            "den": 0.283,
            "yield_str": 28000,
            "ult_str": 48000,
            "elongation": 0.30,
            "moe": 29000000,
            "pr": 0.32
        },

        "Norm": {
            "den": 0.283,
            "yield_str": 34000,
            "ult_str": 55000,
            "elongation": 0.22,
            "moe": 29000000,
            "pr": 0.33
        }
    },

    "ANSI_1045": {
        "Hot": {
            "den": 0.283,
            "yield_str": 45000,
            "ult_str": 75000,
            "elongation": 0.15,
            "moe": 29000000,
            "pr": 0.32
        },

        "Cold": {
            "den": 0.283,
            "yield_str": 80000,
            "ult_str": 90000,
            "elongation": 0.05,
            "moe": 29000000,
            "pr": 0.33
        },

        "Stress_rel": {
            "den": 0.283,
            "yield_str": 70000,
            "ult_str": 80000,
            "elongation": 0.08,
            "moe": 29000000,
            "pr": 0.33
        },

        "Annealed": {
            "den": 0.283,
            "yield_str": 35000,
            "ult_str": 65000,
            "elongation": 0.20,
            "moe": 29000000,
            "pr": 0.33
        },

        "Norm": {
            "den": 0.283,
            "yield_str": 48000,
            "ult_str": 75000,
            "elongation": 0.15,
            "moe": 29000000,
            "pr": 0.33
        }
    },

    "ASTM_A36": { 
        "Default": {
            "den": 0.283,
            "yield_str": 36000,
            "ult_str": 58000,
            "elongation": 0.21,
            "moe": 29000000,
            "pr": 0.30
        }        
    },

    "ASTM_A516": {
        "Default": {
            "den": 0.283,
            "yield_str": 38000,
            "ult_str": 70000,
            "elongation": 0.17,
            "moe": 29000000,
            "pr": 0.30
        }
    }
}

File: castiron.json
{
    "ASTM_A159": {
        "G1800": {
            "den": 0.264,
            "ult_str": 18000,
            "moe": 11800000,
            "pr": 0.26
        },

        "G2500": {
            "den": 0.264,
            "ult_str": 25000,
            "moe": 11800000,
            "pr": 0.26            
        },

        "G3000": {
            "den": 0.264,
            "ult_str": 30000,
            "moe": 11800000,
            "pr": 0.26
        },

        "G3500": {
            "den": 0.264,
            "ult_str": 35000,
            "moe": 11800000,
            "pr": 0.26
        },

        "G4000": {
            "den": 0.264,
            "ult_str": 40000,
            "moe": 11800000,
            "pr": 0.26
        }
    },

    "ASTM_A536": {
        "Grade_60-40-18": {
            "den": 0.256,
            "yield_str": 45000,
            "ult_str": 60000,
            "elongation": 0.18,
            "moe": 2450000,
            "pr": 0.29
        },

        "Grade_65-45-12": {
            "den": 0.256,
            "yield_str": 45000,
            "ult_str": 65000,
            "elongation": 0.12,
            "moe": 2450000,
            "pr": 0.30
        },

        "Grade_80-55-06": {
            "den": 0.256,
            "yield_str": 55000,
            "ult_str": 80000,
            "elongation": 0.06,
            "moe": 2450000,
            "pr": 0.31
        },

        "Grade_100-70-03": {
            "den": 0.256,
            "yield_str": 70000,
            "ult_str": 100000,
            "elongation": 0.03,
            "moe": 2450000,
            "pr": 0.30
        },

        "Grade_120-90-02": {
            "den": 0.256,
            "yield_str": 90000,
            "ult_str": 120000,
            "elongation": 0.02,
            "moe": 2450000,
            "pr": 0.28
        }
    }
}

File: copper.json
{
    "70_30_Copper-Nickel": {
        "Annealed": {
            "den": 0.323,
            "yield_str": 18000,
            "ult_str": 45000,
            "elongation": 0.30,
            "moe": 21800000,
            "pr": 0.30
        },

        "Cold_worked": {
            "den": 0.323,
            "yield_str": 50000,
            "ult_str": 65000,
            "elongation": 0.10,
            "moe": 21800000,
            "pr": 0.30
        }
    },

    "90_10_Copper-Nickel": {
        "Annealed": {
            "den": 0.323,
            "yield_str": 15000,
            "ult_str": 380000,
            "elongation": 0.30,
            "moe": 20300000,
            "pr": 0.30
        },

        "Cold_worked": {
            "den": 0.323,
            "yield_str": 30000,
            "ult_str": 50000,
            "elongation": 0.15,
            "moe": 20300000,
            "pr": 0.30
        }
    },

    "Aluminum_Bronze": {
        "Default": {
            "den": 0.269,
            "yield_str": 32000,
            "ult_str": 85000,
            "elongation": 0.12,
            "moe": 15500000,
            "pr": 0.316
        }
    },

    "Beryllium_Copper": {
        "Heat_treated": {
            "den": 0.298,
            "yield_str": 75000,
            "ult_str": 85000,
            "elongation": 0.08,
            "moe": 18500000,
            "pr": 0.27
        },

        "Precipiation_heat_treated": {
            "den": 0.298,
            "yield_str": 140000,
            "ult_str": 165000,
            "elongation": 0.03,
            "moe": 18500000,
            "pr": 0.27
        }
    },

    "Nickel_Aluminum_Bronze_632": {
        "Annealed": {
            "den": 0.274,
            "yield_str": 34000,
            "ult_str": 90000,
            "elongation": 0.10,
            "moe": 16700000,
            "pr": 0.32
        },

        "Quenched_Hardened": {
            "den": 0.274,
            "yield_str": 50000,
            "ult_str": 90000,
            "elongation": 0.15,
            "moe": 16700000,
            "pr": 0.32
        }
    }
}

File: lowalloysteel.json
{
    "AISI_4130": {
        "Hot": {
            "den": 0.283,
            "yield_str": 70000,
            "ult_str": 90000,
            "elongation": 0.20,
            "moe": 29000000,
            "pr": 0.32
        },

        "Stress_rel": {
            "den": 0.283,
            "yield_str": 85000,
            "ult_str": 105000,
            "elongation": 0.10,
            "moe": 29000000,
            "pr": 0.32
        },

        "Annealed": {
            "den": 0.283,
            "yield_str": 55000,
            "ult_str": 75000,
            "elongation": 0.30,
            "moe": 29000000,
            "pr": 0.32
        },

        "Norm": {
            "den": 0.283,
            "yield_str": 60000,
            "ult_str": 90000,
            "elongation": 0.20,
            "moe": 29000000,
            "pr": 0.32
        }
    },

    "AISI_4140": {
        "Hot": {
            "den": 0.283,
            "yield_str": 90000,
            "ult_str": 120000,
            "elongation": 0.15,
            "moe": 29700000,
            "pr": 0.32
        },

        "Stress_rel": {
            "den": 0.283,
            "yield_str": 100000,
            "ult_str": 120000,
            "elongation": 0.10,
            "moe": 29700000,
            "pr": 0.32
        },

        "Annealed": {
            "den": 0.283,
            "yield_str": 60000,
            "ult_str": 80000,
            "elongation": 0.25,
            "moe": 29700000,
            "pr": 0.32
        },

        "Norm": {
            "den": 0.283,
            "yield_str": 90000,
            "ult_str": 120000,
            "elongation": 0.20,
            "moe": 29700000,
            "pr": 0.32
        }
    },

    "ASTM_A242": {
        "Default": {
            "den": 0.282,
            "yield_str": 46000,
            "ult_str": 67000,
            "elongation": 0.18,
            "moe": 30000000,
            "pr": 0.30
        }
    },

    "ASTM_A302": {
        "Grade_A": {
            "den": 0.282,
            "yield_str": 45000,
            "ult_str": 75000,
            "elongation": 0.15,
            "moe": 29000000,
            "pr": 0.29
        },

        "Grade_B": {
            "den": 0.282,
            "yield_str": 50000,
            "ult_str": 80000,
            "elongation": 0.17,
            "moe": 29600000,
            "pr": 0.29
        }
    },

    "ASTM_A514": {
        "Tempered": {
            "den": 0.283,
            "yield_str": 100000,
            "ult_str": 110000,
            "elongation": 0.18,
            "moe": 29600000,
            "pr": 0.30
        }
    },

    "ASTM_A517": {
        "Grade_F": {
            "den": 0.280,
            "yield_str": 100000,
            "ult_str": 115000,
            "elongation": 0.16,
            "moe": 29600000,
            "pr": 0.29
        }
    },

    "ASTM_A533": {
        "Class_1": {
            "den": 0.282,
            "yield_str": 50000,
            "ult_str": 80000,
            "elongation": 0.18,
            "moe": 29600000,
            "pr": 0.29
        },

        "Class_2": {
            "den": 0.282,
            "yield_str": 70000,
            "ult_str": 90000,
            "elongation": 0.16,
            "moe": 29600000,
            "pr": 0.29
        },

        "Class_3": {
            "den": 0.282,
            "yield_str": 83000,
            "ult_str": 10000,
            "elongation": 0.16,
            "moe": 29600000,
            "pr": 0.29
        }
    },

    "ASTM_A572": {
        "Grade_50": {
            "den": 0.283,
            "yield_str": 50000,
            "ult_str": 65000,
            "elongation": 0.18,
            "moe": 30000000,
            "pr": 0.30
        }
    },

    "ASTM_A588": {
        "default": {
            "den": 0.280,
            "yield_str": 50000,
            "ult_str": 70000,
            "elongation": 0.18,
            "moe": 29700000,
            "pr": 0.28
        }
    },

    "ASTM_A633": {
        "Grade_E": {
            "den": 0.280,
            "yield_str": 55000,
            "ult_str": 75000,
            "elongation": 0.18,
            "moe": 29700000,
            "pr": 0.28
        }
    },

    "ASTM_A656": {
        "Grade_50": {
            "den": 0.282,
            "yield_str": 50000,
            "ult_str": 60000,
            "elongation": 0.20,
            "moe": 29000000,
            "pr": 0.29
        },

        "Grade_60": {
            "den": 0.282,
            "yield_str": 60000,
            "ult_str": 70000,
            "elongation": 0.17,
            "moe": 29000000,
            "pr": 0.29
        },

        "Grade_70": {
            "den": 0.282,
            "yield_str": 70000,
            "ult_str": 80000,
            "elongation": 0.14,
            "moe": 29000000,
            "pr": 0.29
        },

        "Grade_80": {
            "den": 0.282,
            "yield_str": 80000,
            "ult_str": 90000,
            "elongation": 0.12,
            "moe": 29000000,
            "pr": 0.29
        },

        "Grade_100": {
            "den": 0.282,
            "yield_str": 100000,
            "ult_str": 110000,
            "elongation": 0.12,
            "moe": 29000000,
            "pr": 0.29
        }
    },

    "ASTM_A710": {
        "Grade_A": {
            "den": 0.280,
            "yield_str": 80000,
            "ult_str": 85000,
            "elongation": 0.20,
            "moe": 29700000,
            "pr": 0.30
        }
    },

    "HY-80": {
        "Default": {
            "den": 0.280,
            "yield_str": 80000,
            "elongation": 0.18,
            "moe": 2970000,
            "pr": 0.29
        }
    },

    "HY-100": {
        "Default": {
            "den": 0.284,
            "yield_str": 100000,
            "elongation": 0.15,
            "moe": 29700000,
            "pr": 0.29
        }
    }
}

File: nickelalloys.json
{
    "Hastelloy_C-276": {
        "Annealed": {
            "den": 0.321,
            "yield_str": 41000,
            "ult_str": 100000,
            "elongation": 0.40,
            "moe": 29800000,
            "pr": 0.28
        }
    },

    "Inconel_625": {
        "Grade_1": {
            "den": 0.305,
            "yield_str": 55000,
            "ult_str": 110000,
            "elongation": 0.30,
            "moe": 29800000,
            "pr": 0.28
        },

        "Grade_2": {
            "den": 0.305,
            "yield_str": 40000,
            "ult_str": 100000,
            "elongation": 0.30,
            "moe": 29800000,
            "pr": 0.28
        }
    },

    "Inconel_686": {
        "Grade_1": {
            "den": 0.315,
            "yield_str": 85000,
            "ult_str": 120000,
            "elongation": 0.20,
            "moe": 29800000,
            "pr": 0.28
        },

        "Grade_2": {
            "den": 0.315,
            "yield_str": 125000,
            "ult_str": 135000,
            "elongation": 0.20,
            "moe": 29800000,
            "pr": 0.28
        },

        "Grade_3": {
            "den": 0.315,
            "yield_str": 150000,
            "ult_str": 160000,
            "elongation": 0.20,
            "moe": 29800000,
            "pr": 0.28
        }
    },

    "Inconel_718": {
        "Annealed_aged": {
            "den": 0.297,
            "yield_str": 120000,
            "ult_str": 150000,
            "elongation": 0.20,
            "moe": 29400000,
            "pr": 0.29
        },

        "Heat_treated": {
            "den": 0.297,
            "yield_str": 150000,
            "ult_str": 180000,
            "elongation": 0.10,
            "moe": 29400000,
            "pr": 0.29
        }
    },

    "Inconel_725": {
        "Annealed": {
            "den": 0.300,
            "yield_str": 40000,
            "ult_str": 75000,
            "elongation": 0.45,
            "moe": 29600000,
            "pr": 0.31
        },

        "Annealed_aged": {
            "den": 0.300,
            "yield_str": 120000,
            "ult_str": 150000,
            "elongation": 0.20,
            "moe": 29600000,
            "pr": 0.31
        }
    },

    "Monel_400": {
        "Annealed": {
            "den": 0.319,
            "yield_str": 25000,
            "ult_str": 75000,
            "elongation": 0.35,
            "moe": 26000000,
            "pr": 0.32
        },

        "Hot": {
            "den": 0.319,
            "yield_str": 40000,
            "ult_str": 75000,
            "elongation": 0.30,
            "moe": 26000000,
            "pr": 0.32
        },

        "Cold_worked": {
            "den": 0.319,
            "yield_str": 50000,
            "ult_str": 80000,
            "elongation": 0.20,
            "moe": 26000000,
            "pr": 0.32
        },

        "Stress_rel": {
            "den": 0.319,
            "yield_str": 50000,
            "ult_str": 80000,
            "elongation": 0.20,
            "moe": 26000000,
            "pr": 0.32
        }
    },

    "Monel_K-500": {
        "Annealed_aged": {
            "den": 0.306,
            "yield_str": 85000,
            "ult_str": 130000,
            "elongation": 0.20,
            "moe": 26000000,
            "pr": 0.32
        },

        "Cold_worked_aged": {
            "den": 0.306,
            "yield_str": 100000,
            "ult_str": 140000,
            "elongation": 0.15,
            "moe": 26000000,
            "pr": 0.32
        }
    }
}

File: stainlesssteel.json
{
    "AISI_201": {
        "default": {
            "den": 0.289,
            "yield_str": 40000,
            "ult_str": 75000,
            "elongation": 0.40,
            "moe": 28000000,
            "pr": 0.27
        }
    },

    "AISI_202": {
        "default": {
            "den": 0.289,
            "yield_str": 40000,
            "ult_str": 75000,
            "elongation": 0.40,
            "moe": 28000000,
            "pr": 0.27
        }
    },

    "AISI_302": {
        "default": {
            "den": 0.289,
            "yield_str": 30000,
            "ult_str": 75000,
            "elongation": 0.40,
            "moe": 28000000,
            "pr": 0.27
        }
    },

    "AISI_304": {
        "default": {
            "den": 0.289,
            "yield_str": 30000,
            "ult_str": 75000,
            "elongation": 0.40,
            "moe": 28000000,
            "pr": 0.29
        }
    },

    "AISI_304L": {
        "default": {
            "den": 0.289,
            "yield_str": 25000,
            "ult_str": 70000,
            "elongation": 0.40,
            "moe": 28000000,
            "pr": 0.28
        }
    },

    "AISI_316": {
        "default": {
            "den": 0.289,
            "yield_str": 30000,
            "ult_str": 75000,
            "elongation": 0.40,
            "moe": 28000000,
            "pr": 0.26
        }
    },

    "AISI_316L": {
        "default": {
            "den": 0.289,
            "yield_str": 25000,
            "ult_str": 70000,
            "elongation": 0.40,
            "moe": 28000000,
            "pr": 0.26
        }
    },

    "AISI_405": {
        "default": {
            "den": 0.289,
            "yield_str": 25000,
            "ult_str": 60000,
            "elongation": 0.20,
            "moe": 29000000,
            "pr": 0.28
        }
    },

    "AISI_410": {
        "annealed": {
            "den": 0.282,
            "yield_str": 40000,
            "ult_str": 70000,
            "elongation": 0.16,
            "moe": 29000000,
            "pr": 0.28
        },

        "tempered": {
            "den": 0.282,
            "yield_str": 80000,
            "ult_str": 100000,
            "elongation": 0.12,
            "moe": 29000000,
            "pr": 0.28
        }
    },

    "AISI_430": {
        "default": {
            "den": 0.282,
            "yield_str": 30000,
            "ult_str": 60000,
            "elongation": 0.20,
            "moe": 29000000,
            "pr": 0.28
        }
    },

    "AISI_446": {
        "default": {
            "den": 0.282,
            "yield_str": 40000,
            "ult_str": 65000,
            "elongation": 0.16,
            "moe": 29000000,
            "pr": 0.28
        }
    },

    "15-5PH": {
        "H900": {
            "den": 0.283,
            "yield_str": 170000,
            "ult_str": 190000,
            "elongation": 0.10,
            "moe": 28500000,
            "pr": 0.27
        },

        "H1025": {
            "den": 0.283,
            "yield_str": 145000,
            "ult_str": 155000,
            "elongation": 0.12,
            "moe": 28500000,
            "pr": 0.27
        },

        "H1150": {
            "den": 0.283,
            "yield_str": 105000,
            "ult_str": 135000,
            "elongation": 0.16,
            "moe": 28500000,
            "pr": 0.27
        }
    },

    "17-4PH": {
        "H900": {
            "den": 0.282,
            "yield_str": 170000,
            "ult_str": 190000,
            "elongation": 0.10,
            "moe": 28500000,
            "pr": 0.27
        },

        "H1025": {
            "den": 0.282,
            "yield_str": 145000,
            "ult_str": 155000,
            "elongation": 0.12,
            "moe": 28500000,
            "pr": 0.27
        },

        "H1150": {
            "den": 0.282,
            "yield_str": 105000,
            "ult_str": 135000,
            "elongation": 0.16,
            "moe": 28500000,
            "pr": 0.27
        }
    },

    "17-7PH": {
        "TH1050": {
            "den": 0.276,
            "yield_str": 150000,
            "ult_str": 177000,
            "elongation": 0.06,
            "moe": 29000000,
            "pr": 0.28
        }
    },

    "A-286": {
        "default": {
            "den": 0.287,
            "yield_str": 95000,
            "ult_str": 140000,
            "elongation": 0.15,
            "moe": 29100000,
            "pr": 0.31
        }
    },

    "alloy_2205": {
        "default": {
            "den": 0.287,
            "yield_str": 65000,
            "ult_str": 95000,
            "elongation": 0.25,
            "moe": 28500000,
            "pr": 0.27
        }
    },

    "ferrallium_225": {
        "default": {
            "den": 0.287,
            "yield_str": 80000,
            "ult_str": 110000,
            "elongation": 0.15,
            "moe": 28500000,
            "pr": 0.27
        }
    }
}

File: titanium.json
{
    "Pure": {
        "Grade_2": {
            "den": 0.163,
            "yield_str": 40000,
            "ult_str": 50000,
            "elongation": 0.20,
            "moe": 14800000,
            "pr": 0.34
        }
    },

    "Ti-5Al-2_5Sn": {
        "Annealed": {
            "den": 0.162,
            "yield_str": 110000,
            "ult_str": 115000,
            "elongation": 0.10,
            "moe": 15500000,
            "pr": 0.31
        }
    },

    "Ti-6Al-4V": {
        "Grade_5": {
            "den": 0.160,
            "yield_str": 120000,
            "ult_str": 130000,
            "elongation": 0.10,
            "moe": 16000000,
            "pr": 0.31
        }
    },

    "Ti-6Al-4V_ELI": {
        "Grade_23": {
            "den": 0.160,
            "yield_str": 110000,
            "ult_str": 120000,
            "elongation": 0.10,
            "moe": 16500000,
            "pr": 0.31
        }
    },

    "Ti-5-1-1-1": {
        "Grade_32": {
            "den": 0.160,
            "yield_str": 85000,
            "ult_str": 100000,
            "elongation": 0.10,
            "moe": 16000000,
            "pr": 0.31
        }
    }
}
